Repository: rw588/ETH-Simulations

File: TempCoeff/molybdenum.csv
Molybdenum - LE (10^-5 m/m) - Equation Range: 20 to 500 K  Properties Data from NIST Cryogenic Material Property Database
Temperature,Lower Property Value,Recommended Property Value,Upper Property Value
20,-96.12579773888,-92.42865167199999,-88.73150560511998
21,-96.15078139960559,-92.45267442269768,-88.75456744578977
22,-96.17085708954382,-92.4719779707152,-88.77309885188659
23,-96.18605439020207,-92.48659075980969,-88.7871271294173
24,-96.19640279527115,-92.49654114929919,-88.79667950332723
25,-96.201931710625,-92.5018574140625,-88.8017831175
26,-96.20267045432077,-92.50256774453919,-88.80246503475762
27,-96.19864825659887,-92.49870024672968,-88.7987522368605
28,-96.18989425988302,-92.49028294219521,-88.7906716245074
29,-96.17643751878,-92.4773437680577,-88.77825001733538
30,-96.15830700007999,-92.45991057699999,-88.76151415391999
31,-96.13553158275631,-92.43801113726569,-88.74049069177507
32,-96.10814005796556,-92.41167313265919,-88.71520620735282
33,-96.07616112904753,-92.3809241625457,-88.68568719604386
34,-96.03962341152526,-92.3457917418512,-88.65196007217715
35,-95.998555433105,-92.3063033010625,-88.61405116902
36,-95.95298563367628,-92.26248618622719,-88.57198673877811
37,-95.90294236531184,-92.21436765895369,-88.52579295259554
38,-95.84845389226763,-92.16197489641118,-88.47549590055473
39,-95.78954839098289,-92.1053349913297,-88.42112159167651
40,-95.72625395008001,-92.044474952,-88.36269595392
41,-95.65859857036466,-91.97942170227371,-88.30024483418276
42,-95.58661016482573,-91.9102020815632,-88.23379399830067
43,-95.51031655863537,-91.8368428448417,-88.16336913104803
44,-95.42974548914893,-91.75937066264319,-88.08899583613746
45,-95.34492460590499,-91.67781212106249,-88.01069963621998
46,-95.25588147062541,-91.5921937217552,-87.92850597288498
47,-95.1626435572152,-91.50254188193769,-87.84244020666017
48,-95.06523825176268,-91.4088829343872,-87.75252761701171
49,-94.96369285253935,-91.31124312744168,-87.65879340234402
50,-94.85803456999999,-91.20964862499999,-87.56126267999998
51,-94.74829052678255,-91.10412550652168,-87.45996048626081
52,-94.63448775770827,-90.99469976702719,-87.3549117763461
53,-94.51665320978161,-90.8813973170977,-87.24614142441378
54,-94.39481374219021,-90.7642439828752,-87.13367422356019
55,-94.26899612630501,-90.6432655060625,-87.01753488582
56,-94.13922704568013,-90.5184875439232,-86.89774804216627
57,-94.00553309605297,-90.3899356692817,-86.77433824251042
58,-93.86794078534412,-90.25763537052319,-86.64732995570226
59,-93.72647653365743,-90.12161205159369,-86.51674756952994
60,-93.58116667328,-89.981891032,-86.38261539071999
61,-93.43203744868208,-89.83849754680969,-86.2449576449373
62,-93.27911501651725,-89.6914567466512,-86.10379847678514
63,-93.12242544562224,-89.5407936977137,-85.95916194980515
64,-92.96199471701709,-89.3865333817472,-85.8110720464773
65,-92.79784872390499,-89.22870069606249,-85.65955266821999
66,-92.63001327167245,-89.0673204535312,-85.50462763538994
67,-92.4585140778891,-88.90241738258568,-85.34632068728226
68,-92.28337677230796,-88.73401612721919,-85.18465548213042
69,-92.10462689686511,-88.56214124698569,-85.01965559710627
70,-91.92228990567999,-88.38681721699999,-84.85134452831998
71,-91.73639116505521,-88.2080684279377,-84.6797456908202
72,-91.54695595347661,-88.0259191860352,-84.50488241859378
73,-91.35400946161329,-87.8403937130897,-84.3267779645661
74,-91.15757679231757,-87.6515161464592,-84.14545550060083
75,-90.957682960625,-87.45931053906249,-83.96093811749998
76,-90.75435289375437,-87.2638008593792,-83.77324882500403
77,-90.54761143110768,-87.0650109914497,-83.58241055179171
78,-90.33748332427018,-86.86296473487518,-83.38844614548017
79,-90.12399323701041,-86.6576858048177,-83.191378372625
80,-89.90716574527998,-86.44919783199998,-82.99122991871998
81,-89.68702533721391,-86.23752436270568,-82.78802338819746
82,-89.46359641313036,-86.02268885877919,-82.58178130442802
83,-89.23690328553072,-85.80471469762568,-82.37252610972065
84,-89.00697017909964,-85.58362517221119,-82.16028016532273
85,-88.773821230705,-85.35944349106249,-81.94506575141999
86,-88.5374804893979,-85.1321927782672,-81.7269050671365
87,-88.29797191641265,-84.9018960734737,-81.50582023053474
88,-88.05531938516684,-84.66857633189119,-81.28183327861554
89,-87.8095466812613,-84.4322564242897,-81.05496616731811
90,-87.56067750248,-84.192959137,-80.82524077152
91,-87.30873545879024,-83.95070717191369,-80.59267888503715
92,-87.05374407234254,-83.7055231464832,-80.35730222062386
93,-86.79572677747056,-83.4574295937217,-80.11913240997283
94,-86.53470692069133,-83.2064489622032,-79.87819100371506
95,-86.270707760705,-82.95260361606249,-79.63449947141999
96,-86.003752468395,-82.69591583499519,-79.38807920159537
97,-85.733864126828,-82.43640781425769,-79.13895150168739
98,-85.46106573125387,-82.17410166466718,-78.88713759808049
99,-85.18538018910577,-81.9090194126017,-78.63265863609762
100,-84.90683031999997,-81.64118299999997,-78.37553567999997
101,-84.62543885573616,-81.3706142843617,-78.11578971298722
102,-84.3412284402971,-81.0973350387472,-77.8534416371973
103,-84.0542216298488,-80.82136695177769,-77.58851227370658
104,-83.76444089274062,-80.5427316276352,-77.32102236252979
105,-83.471908609505,-80.2614505860625,-77.05099256262
106,-83.17664707285772,-79.9775452623632,-76.77844345186867
107,-82.87867848769775,-79.69103700740169,-76.50339552710562
108,-82.57802497110733,-79.40194708760319,-76.22586920409906
109,-82.27470855235184,-79.1102966849537,-75.94588481755555
110,-81.96875117287999,-78.81610689699998,-75.66346262111998
111,-81.66017468632369,-78.5193987368497,-75.3786227873757
112,-81.34900085849803,-78.22019313317118,-75.09138540784433
113,-81.03525136740144,-77.91851093019369,-74.80177049298594
114,-80.71894780321549,-77.61437288770719,-74.5097979721989
115,-80.40011166830499,-77.30779968106249,-74.21548769382
116,-80.07876437721806,-76.99881190117121,-73.91885942512435
117,-79.75492725668593,-76.6874300545057,-73.61993285232546
118,-79.42862154562319,-76.37367456309921,-73.31872758057524
119,-79.09986839512753,-76.0575657645457,-73.01526313396387
120,-78.76868886848001,-75.73912391200001,-72.70955895552001
121,-78.43510394114479,-75.41836917417768,-72.40163440721058
122,-78.0991345007694,-75.09532163535519,-72.09150876994099
123,-77.76080134718448,-74.7700012953697,-71.77920124355491
124,-77.42012519240397,-74.4424280696192,-71.46473094683442
125,-77.07712666062498,-74.11262178906249,-71.14811691749999
126,-76.73182628822796,-73.78060220021919,-70.82937811221042
127,-76.38424452377647,-73.44638896516969,-70.5085334065629
128,-76.0344017280174,-73.11000166155519,-70.18560159509298
129,-75.68231817388079,-72.77145978257768,-69.86060139127457
130,-75.32801404647999,-72.43078273699999,-69.53355142751998
131,-74.97150944311151,-72.08798984914569,-69.20447025517986
132,-74.61282437325515,-71.74310035889918,-68.87337634454322
133,-74.25197875857391,-71.39613342170568,-68.54028808483746
134,-73.88899243291405,-71.0471081085712,-68.20522378422834
135,-73.523885142305,-70.6960434060625,-67.86820166982
136,-73.15667654495948,-70.3429582163072,-67.52923988765491
137,-72.78738621127344,-69.9878713569937,-67.18835650271394
138,-72.41603362382604,-69.63080156137119,-66.84556949891633
139,-72.04263817737967,-69.27176747824969,-66.5008967791197
140,-71.66721917888,-68.910787672,-66.15435616511999
141,-71.28979584745584,-68.54788062255369,-65.80596539765155
142,-70.91038731441931,-68.18306472540318,-65.45574213638706
143,-70.52901262326576,-67.81635829160169,-65.10370395993762
144,-70.1456907296737,-67.44777954776318,-64.74986836585265
145,-69.76044050150499,-67.07734663606249,-64.39425277061999
146,-69.37328071880462,-66.70507761423521,-64.0368745096658
147,-68.9842300738008,-66.33099045557769,-63.67775083735458
148,-68.59330717090506,-65.95510304894718,-63.31689892698929
149,-68.20053052671216,-65.57743319876168,-62.954335870811214
150,-67.80591857,-65.197998625,-62.59007868
151,-67.40948964172978,-64.8168169632017,-62.224144284673635
152,-67.01126199504587,-64.43390576446718,-61.8565495338885
153,-66.611253795276,-64.04928249545769,-61.48731119563938
154,-66.209483119931,-63.66296453839519,-61.11644595685938
155,-65.805967958705,-63.27496919106249,-60.74397042341999
156,-65.40072621347532,-62.88531366680319,-60.36990112013106
157,-64.99377569830256,-62.494015094521686,-59.994254490740815
158,-64.58513413943052,-62.101090518683186,-59.61704689793586
159,-64.17481917528623,-61.70655689931368,-59.23829462334113
160,-63.762848356479985,-61.31043111199998,-58.85801386751998
161,-63.349239145805285,-60.912729947889694,-58.476220749974104
162,-62.934008918238824,-60.51347011369118,-58.09293130914353
163,-62.51717496094062,-60.11266823167367,-57.708161502406725
164,-62.09875447325387,-59.71034083966718,-57.321927206080495
165,-61.678764566705,-59.3065043910625,-56.934244215419994
166,-61.25722226500364,-58.90117525481119,-56.545128244618745
167,-60.834144504042705,-58.49436971542568,-56.15459492680865
168,-60.40954813189837,-58.086103972979195,-55.76265981406002
169,-59.98344990882991,-57.67639414310568,-55.36933837738145
170,-59.55586650727999,-57.26525625699998,-54.97464600671998
171,-59.12681451187439,-56.85270626141769,-54.57859801096098
172,-58.6963104194222,-56.43876001867519,-54.18120961792818
173,-58.26437063891567,-56.023433306649686,-53.7824959743837
174,-57.831011491530354,-55.606741818779184,-53.382472146028014
175,-57.39624921062499,-55.188701164062486,-52.981153117499986
176,-56.96009994174155,-54.76932686705918,-52.57855379237681
177,-56.522579742605295,-54.3486343678897,-52.17468899317411
178,-56.0837045831246,-53.92663902223519,-51.769573461345786
179,-55.643490345391214,-53.5033561013377,-51.36322185728419
180,-55.20195282367999,-53.07880079199999,-50.95564876031999
181,-54.75910772444912,-52.652988196585696,-50.54686866872227
182,-54.31497066633995,-52.225933333019185,-50.13689599969842
183,-53.86955718017712,-51.79765113478569,-49.72574508939426
184,-53.42288270896843,-51.36815645093118,-49.31343019289393
185,-52.974962607904985,-50.93746404606248,-48.899965484219976
186,-52.52581214436108,-50.505588600347195,-48.48536505633331
187,-52.075446497894234,-50.072544709513686,-48.06964292113314
188,-51.62388076024522,-49.638346884851174,-47.65281300945713
189,-51.17112993533807,-49.20300955320968,-47.23488917108129
190,-50.717208939279985,-48.76654705699998,-46.81588517471998
191,-50.26213260036143,-48.32897365419368,-46.39581470802593
192,-49.80591565905612,-47.890303518323186,-45.974691377590254
193,-49.34857276802096,-47.45055073848169,-45.55252870894242
194,-48.89011849209611,-47.00972931932318,-45.12934014655025
195,-48.43056730830497,-46.567853181062475,-44.70513905381998
196,-47.969933605854195,-46.12493615947518,-44.27993871309617
197,-47.508231686133605,-45.68099200589769,-43.85375232566178
198,-47.04547576271628,-45.23603438722719,-43.426593011738106
199,-46.58167996135856,-44.79007688592169,-42.998473810484825
200,-46.116858319999984,-44.34313299999998,-42.569407679999976
201,-45.65102478876335,-43.89521614304168,-42.13940749732001
202,-45.184193229954666,-43.44633964418718,-41.70848605841969
203,-44.71637741806319,-42.99651674813768,-41.27665607821217
204,-44.24759103976138,-42.545760615155174,-40.84393019054897
205,-43.777847693904974,-42.094084321062475,-40.410320948219976
206,-43.30716089153291,-41.64150085724318,-39.97584082295345
207,-42.835544055867345,-41.188023130641675,-39.540502205416004
208,-42.36301052231372,-40.73366396376319,-39.10431740521266
209,-41.88957353846064,-40.27843609467369,-38.667298650886735
210,-41.41524626407998,-39.822352176999985,-38.22945808991999
211,-40.94004177112687,-39.36542477992968,-37.790807788732494
212,-40.463973043739635,-38.90766638821118,-37.35135973268273
213,-39.98705297823983,-38.44908940215368,-36.91112582606753
214,-39.50929438313227,-37.98970613762718,-36.47011789212209
215,-39.030709979104984,-37.52952882606248,-36.02834767301998
216,-38.55131239902924,-37.06856961445119,-35.58582682987314
217,-38.07111418795951,-36.60684056534568,-35.14256694273185
218,-37.590127803133555,-36.14435365685919,-34.69857951058482
219,-37.1083656139723,-35.68112078266567,-34.25387595135904
220,-36.625839902079974,-35.21715375199997,-33.80846760191997
221,-36.142562861243974,-34.75246428965767,-33.36236571807136
222,-35.65854659743497,-34.287064035995165,-32.91558147455536
223,-35.17380312880687,-33.82096454692968,-32.468125965052494
224,-34.688344385696745,-33.35417729393917,-32.0200102021816
225,-34.20218221062498,-32.88671366406248,-31.571245117499984
226,-33.715328358295146,-32.41858495989918,-31.12184156150321
227,-33.22779449559406,-31.949802399609673,-30.671810303625286
228,-32.739592201591805,-31.480377116915193,-30.221162032238585
229,-32.2507329675416,-31.01032016109769,-29.769907354653782
230,-31.761228196879987,-30.539642496999985,-29.318056797119983
231,-31.27108920522671,-30.06835500502568,-28.86562080482465
232,-30.780327220384734,-29.596468481139166,-28.412609741893597
233,-30.288953382340296,-29.123993636865666,-27.959033891391037
234,-29.79697874326283,-28.65094109929118,-27.504903455319532
235,-29.304414267504963,-28.177321411062465,-27.050228554619967
236,-28.81127083160267,-27.70314503038718,-26.59501922917169
237,-28.31755922427502,-27.22842233103367,-26.13928543779232
238,-27.823290146424426,-26.753163602331178,-25.68303705823793
239,-27.328474211136466,-26.277379049169678,-25.22628388720289
240,-26.83312194367999,-25.80107879199999,-24.76903564031999
241,-26.33724378150702,-25.324272866833674,-24.311301952160328
242,-25.8408500742529,-24.84697122524317,-23.85309237623344
243,-25.34395108373615,-24.369183734361684,-23.394416384987217
244,-24.846556983958507,-23.890920176883178,-22.93528336980785
245,-24.348677861105,-23.412190251062498,-22.475702641019996
246,-23.850323713543787,-22.93300357071518,-22.01568342788657
247,-23.3515044518264,-22.453369665217693,-21.555234878608985
248,-22.852229898687472,-21.973297979507183,-21.094366060326895
249,-22.35250978904494,-21.492797874081674,-20.633085959118407
250,-21.852353769999976,-21.011878624999976,-20.171403479999977
251,-21.35177140083694,-20.530549423881673,-19.709327446926405
252,-20.850772153023467,-20.04881937790718,-19.24686660279089
253,-20.349365410210385,-19.56669750981768,-18.784029609424973
254,-19.84756046823177,-19.08419275791516,-18.320825047598554
255,-19.34536653510495,-18.601313976062453,-17.857261417019956
256,-18.842792731030492,-18.118069933683167,-17.39334713633584
257,-18.33984808839213,-17.634469315761663,-16.929090543131196
258,-17.836541551756884,-17.150520722843158,-16.464499893929432
259,-17.332881977875,-16.666232671033654,-15.999583364192308
260,-16.82887813567997,-16.181613591999973,-15.534349048319974
261,-16.324538706288468,-15.696671832969681,-15.068804959650894
262,-15.819872283000436,-15.211415656731187,-14.602959030461939
263,-15.314887371299008,-14.725853241633661,-14.136819111968315
264,-14.809592388850652,-14.239992681587164,-13.670392974323677
265,-14.30399566550497,-13.753841986062472,-13.203688306619974
266,-13.798105443294814,-13.267409080091166,-12.736712716887519
267,-13.291929876436303,-12.780701804265675,-12.269473732095047
268,-12.785477031328742,-12.293727914739176,-11.801978798149609
269,-12.278754886554704,-11.806495083225677,-11.33423527989665
270,-11.771771332879995,-11.319010896999995,-10.866250461119995
271,-11.264534173253566,-10.831282858897659,-10.398031544541752
272,-10.757051122807779,-10.343318387315172,-9.929585651822565
273,-10.249329808858068,-9.855124816209681,-9.460919823561294
274,-9.741377770903156,-9.366709395099189,-8.992041019295222
275,-9.23320246062498,-8.87807928906248,-8.52295611749998
276,-8.724811241888757,-8.389241578739188,-8.05367191558962
277,-8.216211390742863,-7.9002032603296755,-7.5841951299164885
278,-7.707410095418989,-7.4109712455951815,-7.114532395771374
279,-7.198414456331978,-6.921552361857671,-6.644690267383364
280,-6.689231486079975,-6.431953351999976,-6.174675217919977
281,-6.17986810944429,-5.942180874465663,-5.704493639487036
282,-5.670331163389522,-5.452241503259156,-5.23415184312879
283,-5.1606273970634975,-4.962141727945671,-4.763656058827844
284,-4.650763471797212,-4.471887953651166,-4.293012435505119
285,-4.140745961104969,-3.98148650106247,-3.8222270410199712
286,-3.630581350684249,-3.4909436064271624,-3.3513058621700758
287,-3.1202760384158177,-3.000265421553671,-2.880254804691524
288,-2.6098363343635977,-2.5094580138111517,-2.4090796932587057
289,-2.0992684607748435,-2.018527366129657,-1.9377862714844707
290,-1.5885785520799434,-1.5274793769999455,-1.4663802019199477
291,-1.0777726548926037,-1.0363198604736574,-0.9948670660547111
292,-0.5668567280096841,-0.5450545461631577,-0.5232523643166314
293,-0.05583664241135665,-0.053689079241689086,-0.05154151607202152
294,0.45528181873914464,0.43777097955686983,0.420260140374595
295,0.9664929600949961,0.9293201539374962,0.8921473477799964
296,1.4777911741266636,1.4209530520448688,1.364114929963074
297,1.9891709411207903,1.9126643664622982,1.8361577918038061
298,2.5006268291813827,2.404448874212868,2.308270919244353
299,3.0121534942286505,2.8963014367583177,2.780449379287985
300,3.5237456800000198,3.3882170000000187,3.2526883200000176
,,,

File: TempCoeff/silicon.csv
Silicon - EC (10^-8/K) -   Equation Range: 0  to 600 K  Properties Data from NIST Cryogenic Material Property Database
Temperature,Lower Property Value,Recommended Property Value,Upper Property Value
1,-0.029952,0.000048,0.030048
2,-0.029616,0.000384,0.030383999999999998
3,-0.028704,0.001296,0.031296
4,-0.026928,0.003072,0.033072
5,-0.024,0.006,0.036
6,-0.019631999999999997,0.010368,0.040368
7,-0.013536,0.016464,0.046464
8,-0.005423999999999998,0.024576,0.054576
9,0.004992000000000003,0.034992,0.064992
10,0.018000000000037243,0.04800000000003724,0.07800000000003723
11,0.03388800039841852,0.06388800039841852,0.09388800039841852
12,0.052944556122927505,0.0829445561229275,0.1129445561229275
13,0.07555249188443365,0.10555249188443365,0.13555249188443363
14,0.1030906441159736,0.1330906441159736,0.1630906441159736
15,0.11906469638765094,0.14906469638765094,0.17906469638765093
16,0.08030891650429448,0.11030891650429447,0.14030891650429447
17,0.014740425843172977,0.044740425843172976,0.07474042584317298
18,-0.07538614930837309,-0.04538614930837309,-0.015386149308373093
19,-0.20180920215629197,-0.17180920215629197,-0.14180920215629197
20,-0.3706056923499147,-0.34060569234991467,-0.31060569234991464
21,-0.5872548031493234,-0.5572548031493234,-0.5272548031493234
22,-0.8569343037943595,-0.8269343037943595,-0.7969343037943595
23,-1.1844019759301485,-1.1544019759301485,-1.1244019759301485
24,-1.5738820451315942,-1.5438820451315942,-1.5138820451315942
25,-2.0289624023432644,-1.9989624023432644,-1.9689624023432644
26,-2.5525046972357988,-2.522504697235799,-2.492504697235799
27,-3.146569133523508,-3.1165691335235084,-3.0865691335235086
28,-3.8123555521220718,-3.782355552122072,-3.752355552122072
29,-4.550162148348354,-4.520162148348354,-4.490162148348354
30,-5.359362933851378,-5.329362933851378,-5.299362933851378
31,-6.238404819578237,-6.208404819578237,-6.178404819578237
32,-7.184824950441551,-7.154824950441551,-7.124824950441551
33,-8.195288623291965,-8.165288623291966,-8.135288623291967
34,-9.26564764189139,-9.23564764189139,-9.20564764189139
35,-10.391017982784783,-10.361017982784784,-10.331017982784784
36,-11.565873462821708,-11.535873462821709,-11.50587346282171
37,-12.784147506987836,-12.754147506987836,-12.724147506987837
38,-14.039326774671453,-14.009326774671454,-13.979326774671454
39,-15.324508590513219,-15.29450859051322,-15.26450859051322
40,-16.63238470564347,-16.60238470564347,-16.57238470564347
41,-17.955123362181862,-17.92512336218186,-17.89512336218186
42,-19.284176611364302,-19.2541766113643,-19.2241766113643
43,-20.610158769321018,-20.580158769321017,-20.550158769321015
44,-21.923092049428423,-21.89309204942842,-21.86309204942842
45,-23.213374207994683,-23.18337420799468,-23.15337420799468
46,-24.473618163267098,-24.443618163267097,-24.413618163267095
47,-25.700983560687185,-25.670983560687183,-25.640983560687182
48,-26.898980959004657,-26.868980959004656,-26.838980959004655
49,-28.07743777260655,-28.04743777260655,-28.01743777260655
50,-29.719790089367564,-29.219790089367564,-28.719790089367564
51,-30.898136619162322,-30.398136619162322,-29.898136619162322
52,-32.087983876190705,-31.587983876190705,-31.087983876190705
53,-33.28528963420545,-32.78528963420545,-32.28528963420545
54,-34.47748846236898,-33.97748846236898,-33.47748846236898
55,-35.647995903631504,-35.147995903631504,-34.647995903631504
56,-36.78171906074344,-36.28171906074344,-35.78171906074344
57,-37.868778347539184,-37.368778347539184,-36.868778347539184
58,-38.905070324819775,-38.405070324819775,-37.905070324819775
59,-39.8902758918776,-39.3902758918776,-38.8902758918776
60,-40.825085989941385,-40.325085989941385,-39.825085989941385
61,-41.70926762186676,-41.20926762186676,-40.70926762186676
62,-42.54118299292952,-42.04118299292952,-41.54118299292952
63,-43.31837499989504,-42.81837499989504,-42.31837499989504
64,-44.03844116667798,-43.53844116667798,-43.03844116667798
65,-44.699629742926746,-44.199629742926746,-43.699629742926746
66,-45.30101012447287,-44.80101012447287,-44.30101012447287
67,-45.84234951006952,-45.34234951006952,-44.84234951006952
68,-46.32388728157558,-45.82388728157558,-45.32388728157558
69,-46.746132696511424,-46.246132696511424,-45.746132696511424
70,-47.10972909234407,-46.60972909234407,-46.10972909234407
71,-47.41537866673724,-46.91537866673724,-46.41537866673724
72,-47.6638066841792,-47.1638066841792,-46.6638066841792
73,-47.85574653428382,-47.35574653428382,-46.85574653428382
74,-47.99193419145582,-47.49193419145582,-46.99193419145582
75,-48.073106375320755,-47.573106375320755,-47.073106375320755
76,-48.10000000073308,-47.60000000073308,-47.10000000073308
77,-48.07335202911456,-47.57335202911456,-47.07335202911456
78,-47.9938994320165,-47.4938994320165,-46.9938994320165
79,-47.86237918300216,-47.36237918300216,-46.86237918300216
80,-47.67952825599985,-47.17952825599985,-46.67952825599985
81,-47.44608362499687,-46.94608362499687,-46.44608362499687
82,-47.16278226398362,-46.66278226398362,-46.16278226398362
83,-46.83036114693441,-46.33036114693441,-45.83036114693441
84,-46.44955724778184,-45.94955724778184,-45.44955724778184
85,-46.021107540370274,-45.521107540370274,-45.021107540370274
86,-45.54574899837457,-45.04574899837457,-44.54574899837457
87,-45.0242185951673,-44.5242185951673,-44.0242185951673
88,-44.45725330361309,-43.95725330361309,-43.45725330361309
89,-43.84559009576302,-43.34559009576302,-42.84559009576302
90,-43.189965942416706,-42.689965942416706,-42.189965942416706
91,-42.49111781251263,-41.99111781251263,-41.49111781251263
92,-41.74978267230061,-41.24978267230061,-40.74978267230061
93,-40.96669748424253,-40.46669748424253,-39.96669748424253
94,-40.14259920557888,-39.64259920557888,-39.14259920557888
95,-39.27822478649051,-38.77822478649051,-38.27822478649051
96,-38.37431116777472,-37.87431116777472,-37.37431116777472
97,-37.43159527794545,-36.93159527794545,-36.43159527794545
98,-36.45081402965632,-35.95081402965632,-35.45081402965632
99,-35.43270431533442,-34.93270431533442,-34.43270431533442
100,-34.37800300190036,-33.87800300190036,-33.37800300190036
101,-33.28744692443848,-32.78744692443848,-32.28744692443848
102,-32.161772878667534,-31.661772878667538,-31.161772878667538
103,-31.001717612048825,-30.501717612048825,-30.001717612048825
104,-29.808017813354557,-29.308017813354557,-28.808017813354557
105,-28.581410100504645,-28.081410100504645,-27.581410100504645
106,-27.322631006464484,-26.822631006464484,-26.322631006464484
107,-26.03241696298056,-25.53241696298056,-25.03241696298056
108,-24.71150428191423,-24.21150428191423,-23.71150428191423
109,-23.36062913391679,-22.86062913391679,-22.36062913391679
110,-21.98052752417128,-21.48052752417128,-20.98052752417128
111,-20.57193526490828,-20.07193526490828,-19.57193526490828
112,-19.135587944384035,-18.635587944384035,-18.135587944384035
113,-17.672220891989667,-17.172220891989667,-16.672220891989667
114,-16.182569139140362,-15.682569139140362,-15.182569139140362
115,-14.667367375572638,-14.167367375572638,-13.667367375572638
116,-13.127349900656641,-12.627349900656641,-12.127349900656641
117,-11.56325056930856,-11.06325056930856,-10.56325056930856
118,-9.975802732065835,-9.475802732065835,-8.975802732065835
119,-8.365739168864854,-7.865739168864854,-7.365739168864854
120,-6.733792016037188,-6.233792016037188,-5.733792016037188
121,-5.080692686016332,-4.580692686016332,-4.080692686016332
122,-3.4071717792219967,-2.9071717792219967,-2.4071717792219967
123,-1.713958987563804,-1.213958987563804,-0.7139589875638039
124,-0.0017829889801313503,0.49821701101986865,0.9982170110198687
125,1.72862866759858,2.22862866759858,2.72862866759858
126,3.4765496875000026,3.9765496875000026,4.476549687500002
127,5.241255166438947,5.741255166438947,6.241255166438947
128,7.022021738219498,7.522021738219498,8.022021738219497
129,8.818127734732663,9.318127734732663,9.818127734732663
130,10.628853359002104,11.128853359002104,11.628853359002104
131,12.453480872060275,12.953480872060275,13.453480872060275
132,14.29129479446779,14.79129479446779,15.29129479446779
133,16.141582123320756,16.641582123320756,17.141582123320756
134,18.003632565621768,18.503632565621768,19.003632565621768
135,19.876738788923465,20.376738788923465,20.876738788923465
136,21.760196690186238,22.260196690186238,22.760196690186238
137,23.653305683825128,24.153305683825128,24.653305683825128
138,25.55536900995575,26.05536900995575,26.55536900995575
139,27.465694063883106,27.965694063883106,28.465694063883106
140,29.383592747913248,29.883592747913248,30.383592747913248
141,31.308381846603215,31.808381846603215,32.30838184660321
142,33.23938342660162,33.73938342660162,34.23938342660162
143,35.17592526226912,35.67592526226912,36.17592526226912
144,37.117341288305845,37.617341288305845,38.117341288305845
145,39.062972080651484,39.562972080651484,40.062972080651484
146,41.012165366962165,41.512165366962165,42.012165366962165
147,42.96427656800804,43.46427656800804,43.96427656800804
148,44.91866937137578,45.41866937137578,45.91866937137578
149,46.874716338900704,47.374716338900704,47.874716338900704
150,48.831799549294395,49.331799549294395,49.831799549294395
151,50.78931127747611,51.28931127747611,51.78931127747611
152,52.74665471215898,53.24665471215898,53.74665471215898
153,54.70324471328484,55.20324471328484,55.70324471328484
154,56.65850861094728,57.15850861094728,57.65850861094728
155,58.6118870474873,59.1118870474873,59.6118870474873
156,60.56283486449528,61.06283486449528,61.56283486449528
157,62.510822036502084,63.010822036502084,63.510822036502084
158,64.45533465319794,64.95533465319794,65.45533465319794
159,66.39587595207375,66.89587595207375,67.39587595207375
160,68.3319674034414,68.8319674034414,69.3319674034414
161,70.2631498498452,70.7631498498452,71.2631498498452
162,72.188984701916,72.688984701916,73.188984701916
163,74.10905519270642,74.60905519270642,75.10905519270642
164,76.02296769242382,76.52296769242382,77.02296769242382
165,77.93035308512842,78.43035308512842,78.93035308512842
166,79.83086820822359,80.33086820822359,80.83086820822359
167,81.72419735415819,82.22419735415819,82.72419735415819
168,83.61005383134237,84.11005383134237,84.61005383134237
169,85.4881815774201,85.9881815774201,86.4881815774201
170,87.35835681232612,87.85835681232612,88.35835681232612
171,89.22038971072855,89.72038971072855,90.22038971072855
172,91.0741260636477,91.5741260636477,92.0741260636477
173,92.91944888810133,93.41944888810133,93.91944888810133
174,94.75627993339049,95.25627993339049,95.75627993339049
175,96.58458102610417,97.08458102610417,97.58458102610417
176,98.40435519693592,98.90435519693592,99.40435519693592
177,100.2156475447034,100.7156475447034,101.2156475447034
178,102.01854581822505,102.51854581822505,103.01854581822505
179,103.81318073169679,104.31318073169679,104.81318073169679
180,105.59972606251475,106.09972606251475,106.59972606251475
181,107.3783985901283,107.8783985901283,108.3783985901283
182,109.14945788846299,109.64945788846299,110.14945788846299
183,110.91320584621398,111.41320584621398,111.91320584621398
184,112.66998552994912,113.16998552994912,113.66998552994912
185,114.42017862057513,114.92017862057513,115.42017862057513
186,116.16420018424304,116.66420018424304,117.16420018424304
187,117.9024890806836,118.4024890806836,118.9024890806836
188,119.63549201717456,120.13549201717456,120.63549201717456
189,121.36363931137464,121.86363931137464,122.36363931137464
190,123.08731101153654,123.58731101153654,124.08731101153654
191,124.80679325709659,125.30679325709659,125.80679325709659
192,126.52222664436836,127.02222664436836,127.52222664436836
193,128.2335507184994,128.7335507184994,129.2335507184994
194,129.94045117781394,130.44045117781394,130.94045117781394
195,131.64231841184198,132.14231841184198,132.64231841184198
196,133.33822696989762,133.83822696989762,134.33822696989762
197,135.02694489360354,135.52694489360354,136.02694489360354
198,136.70697919792934,137.20697919792934,137.70697919792934
199,138.37665921294604,138.87665921294604,139.37665921294604
200,140.03425357267417,140.53425357267417,141.03425357267417
201,141.67811039900647,142.17811039900647,142.67811039900647
202,143.30680498960925,143.80680498960925,144.30680498960925
203,144.91927633626202,145.41927633626202,145.91927633626202
204,146.51493392224808,147.01493392224808,147.51493392224808
205,148.0937196517329,148.5937196517329,149.0937196517329
206,149.65611588692255,150.15611588692255,150.65611588692255
207,151.20309825090357,151.70309825090357,152.20309825090357
208,152.73603964596478,153.23603964596478,153.73603964596478
209,154.2565784544385,154.7565784544385,155.2565784544385
210,155.7664681038119,156.2664681038119,156.7664681038119
211,157.2674265770577,157.7674265770577,158.2674265770577
212,158.76100305121776,159.26100305121776,159.76100305121776
213,160.24847511600424,160.74847511600424,161.24847511600424
214,161.73078473362236,162.23078473362236,162.73078473362236
215,163.20851518980334,163.70851518980334,164.20851518980334
216,164.68190571344033,165.18190571344033,165.68190571344033
217,166.15089604441278,166.65089604441278,167.15089604441278
218,167.61519058235803,168.11519058235803,168.61519058235803
219,169.07433106691244,169.57433106691244,170.07433106691244
220,170.5277678439525,171.0277678439525,171.5277678439525
221,171.97492216043187,172.47492216043187,172.97492216043187
222,173.41523492802753,173.91523492802753,174.41523492802753
223,174.8482003401257,175.3482003401257,175.8482003401257
224,176.2733851188396,176.7733851188396,177.2733851188396
225,177.69043575054258,178.19043575054258,178.69043575054258
226,179.09907681551016,179.59907681551016,180.09907681551016
227,180.49910357379258,180.99910357379258,181.49910357379258
228,181.89037156108256,182.39037156108256,182.89037156108256
229,183.27278530606807,183.77278530606807,184.27278530606807
230,184.64628759169932,185.14628759169932,185.64628759169932
231,186.01085007016925,186.51085007016925,187.01085007016925
232,187.36646556646335,187.86646556646335,188.36646556646335
233,188.713142081514,189.213142081514,189.713142081514
234,190.0508983165946,190.5508983165946,191.0508983165946
235,191.37976045476793,191.87976045476793,192.37976045476793
236,192.69975991947376,193.19975991947376,193.69975991947376
237,194.01093185545292,194.51093185545292,195.01093185545292
238,195.31331412109313,195.81331412109313,196.31331412109313
239,196.60694662932409,197.10694662932409,197.60694662932409
240,197.89187091810297,198.39187091810297,198.89187091810297
241,199.16812986760465,199.66812986760465,200.16812986760465
242,200.43576750871807,200.93576750871807,201.43576750871807
243,201.6948288871833,202.1948288871833,202.6948288871833
244,202.94535996117838,203.44535996117838,203.94535996117838
245,204.1874075189808,204.6874075189808,205.1874075189808
246,205.4210191088671,205.9210191088671,206.4210191088671
247,206.64624297677145,207.14624297677145,207.64624297677145
248,207.86312800919364,208.36312800919364,208.86312800919364
249,209.0717236799674,209.5717236799674,210.0717236799674
250,210.27208000011498,210.77208000011498,211.27208000011498
251,211.4642474703461,211.9642474703461,212.4642474703461
252,212.64827703593386,213.14827703593386,213.64827703593386
253,213.82422004379075,214.32422004379075,214.82422004379075
254,214.99212820161296,215.49212820161296,215.99212820161296
255,216.1520535389866,216.6520535389866,217.1520535389866
256,217.3040483703616,217.8040483703616,218.3040483703616
257,218.44816525980931,218.94816525980931,219.44816525980931
258,219.58445698748176,220.08445698748176,220.58445698748176
259,220.71297651769933,221.21297651769933,221.71297651769933
260,221.83377696859355,222.33377696859355,222.83377696859355
261,222.946911583237,223.446911583237,223.946911583237
262,224.05243370219443,224.55243370219443,225.05243370219443
263,225.15039673743382,225.65039673743382,226.15039673743382
264,226.24085414753603,226.74085414753603,227.24085414753603
265,227.32385941414725,227.82385941414725,228.32385941414725
266,228.39946601961975,228.89946601961975,229.39946601961975
267,229.46772742578705,229.96772742578705,230.46772742578705
268,230.52869705382648,231.02869705382648,231.52869705382648
269,231.58242826515897,232.08242826515897,232.58242826515897
270,232.628974343342,233.128974343342,233.628974343342
271,233.66838847691133,234.16838847691133,234.66838847691133
272,234.70072374313054,235.20072374313054,235.70072374313054
273,235.72603309260796,236.22603309260796,236.72603309260796
274,236.74436933474325,237.24436933474325,237.74436933474325
275,237.75578512396697,238.25578512396697,238.75578512396697
276,238.7603329467382,239.2603329467382,239.7603329467382
277,239.75806510926708,240.25806510926708,240.75806510926708
278,240.7490337259306,241.2490337259306,241.7490337259306
279,241.73329070835004,242.23329070835004,242.73329070835004
280,242.71088775510202,243.21088775510202,243.71088775510202
281,243.68187634203488,244.18187634203488,244.68187634203488
282,244.64630771316288,245.14630771316288,245.64630771316288
283,245.60423287211353,246.10423287211353,246.60423287211353
284,246.55570257410363,247.05570257410363,247.55570257410363
285,247.5007673184192,248.0007673184192,248.5007673184192
286,248.4394773413784,248.9394773413784,249.4394773413784
287,249.37188260975526,249.87188260975526,250.37188260975526
288,250.29803281464336,250.79803281464336,251.29803281464336
289,251.21797736574055,251.71797736574055,252.21797736574055
290,252.13176538603471,252.63176538603471,253.13176538603471
291,253.03944570687383,253.53944570687383,254.03944570687383
292,253.9410668634019,254.4410668634019,254.9410668634019
293,254.8366770903448,255.3366770903448,255.8366770903448
294,255.72632431813025,256.22632431813025,256.72632431813025
295,256.610056169326,257.110056169326,257.610056169326
296,257.4879199553827,257.9879199553827,258.4879199553827
297,258.3599626736669,258.8599626736669,259.3599626736669
298,259.2262310047707,259.7262310047707,260.2262310047707
299,260.0867713100858,260.5867713100858,261.0867713100858
300,260.9416296296297,261.4416296296297,261.9416296296297
